Repository: Final-year-project-G12/Objective---2

# Objective 2 — Uttarakhand

> **Objective 2 at 175 L/day COMPLETE (2026-11-24, branch `uttarakhand-o2-175L`): PCM in regimes 0, 1 and 2, water-only in regime 3.**
> Plant 100 L / 2.0 m2 / 175 L/day (the plan's 45 C reading of the 100 LPD unit; a declared deviation from rule R1), 45 C primary, 50 C
> secondary, flow 0.030 kg/s, PCM fraction 2-40 %, report step 18.75 s. Picks: PureTemp 58 (r0, r1), savE OM55 (r2), all at 40 %.
> Record: [`docs/REBUILD_175L.md`](docs/REBUILD_175L.md); Objective 3: [`docs/08_OBJECTIVE3_HANDOFF_175L.md`](docs/08_OBJECTIVE3_HANDOFF_175L.md).

File: objective2-uttarakhand/data/objective1/mcdm_full_scores_by_cluster.csv (part 1 of 3)
cluster_id,Tm_target_C,L_required_kJ_per_kg,name,manufacturer,family,pcm_type,Tm_C,Tm_freezing_C,latent_heat_kJ_kg,density_liquid_kg_m3,density_solid_kg_m3,Cp_liquid_kJ_kgK,Cp_solid_kJ_kgK,TC_W_mK,cycles_tested,cycles_tested_status,flammable,supercooling_K,n_properties_imputed,any_property_imputed,source,rho_H_MJ_m3,Cp_avg_kJ_kgK,cycles_confidence,in_absolute_band,corrosion_class,pass_melting_window,pass_absolute_band,pass_latent_heat,latent_heat_floor_used,cycling_known,pass_cycling,cycling_flag,supercooling_known,pass_supercooling,pass_corrosion,cluster_hsi,hsi_p75_across_clusters,passes_all,window_lo,window_hi,window_relax_applied,f_Tm,cycles_confidence_imputed,topsis_score,gra_grade,promethee_flow,vikor_Q,vikor_S,vikor_R,topsis_rank,gra_rank,promethee_rank,vikor_rank,vikor_compromise_note,borda_score,consensus_rank,kendall_w,weight_f_Tm,weight_latent_heat_kJ_kg,weight_rho_H_MJ_m3,weight_TC_W_mK,weight_cycles_confidence
0,57.0,122.93818683243596,PureTemp 58,PureTemp,PureTemp,Organic bio-based PCM,58.0,58.1,225.0,810.0,890.0,2.71,2.47,0.2,1620.0,Estimated via MICE-RF-PMM,Yes,-0.1000000000000014,4,True,manufacturer_datasheet_MICE_RF_PMM_completed,200.25,2.59,0.972294084225764,True,low_organic,True,True,True,100.0,True,True,,True,True,True,20.215460619932777,20.215460619932777,True,52.0,65.0,0.0,0.9692332344763441,False,0.6529177653232031,0.6572515776335313,0.27457560382716684,0.06312893899762036,0.31851255998783023,0.13765559232151722,1,7,4,1,single VIKOR winner acceptable,107.0,1,0.795935960591133,0.24483864390576615,0.1981601428628009,0.14324276383039525,0.16566487523507967,0.248093574165958
0,57.0,122.93818683243596,n-Octacosane (C28),Literature,n-Alkane,Organic n-alkane,61.6,62.3,253.0,910.0,910.0,2.38,2.05,0.2665,1581.0,Estimated via MICE-RF-PMM,No,-0.6999999999999957,8,True,literature_MICE_RF_PMM_completed,230.23,2.215,0.969090284145708,True,low_organic,True,True,True,100.0,True,True,,True,True,True,20.215460619932777,20.215460619932777,True,52.0,65.0,0.0,0.5162056739454961,False,0.5917970614394658,0.689601821966598,0.2809874271429013,0.1394214686191257,0.32628126648719297,0.1535735284508817,9,3,2,4,single VIKOR winner acceptable,102.0,2,0.795935960591133,0.24483864390576615,0.1981601428628009,0.14324276383039525,0.16566487523507967,0.248093574165958
0,57.0,122.93818683243596,PlusICE A58,PCM Products Ltd.,PCM Products,Organic PCM,58.0,58.2,215.0,910.0,910.0,2.22,2.22,0.22,1581.0,Estimated via MICE-RF-PMM,Yes,-0.2000000000000028,4,True,manufacturer_datasheet_MICE_RF_PMM_completed,195.65,2.22,0.969090284145708,True,low_organic,True,True,True,100.0,True,True,,True,True,True,20.215460619932777,20.215460619932777,True,52.0,65.0,0.0,0.9692332344763441,False,0.6355183630943945,0.6445427856702698,0.2674998349352079,0.15221468915992295,0.3337403354986005,0.1535735284508817,2,8,5,6,single VIKOR winner acceptable,99.0,3,0.795935960591133,0.24483864390576615,0.1981601428628009,0.14324276383039525,0.16566487523507967,0.248093574165958
0,57.0,122.93818683243596,n-Hexacosane (C26),Literature,n-Alkane,Organic n-alkane,56.5,56.2,256.0,770.0,770.0,2.38,2.2,0.238,1404.0,Estimated via MICE-RF-PMM,Yes,0.2999999999999971,7,True,literature_MICE_RF_PMM_completed,197.12,2.29,0.9534809845274094,True,low_organic,True,True,True,100.0,True,True,,True,True,True,20.215460619932777,20.215460619932777,True,52.0,65.0,0.0,0.9922179382602435,False,0.5951530406307874,0.7263009686129174,0.28056819837562613,0.43428173162003336,0.3193263163197131,0.23112762924978153,6,1,3,12,single VIKOR winner acceptable,98.0,4,0.795935960591133,0.24483864390576615,0.1981601428628009,0.14324276383039525,0.16566487523507967,0.248093574165958
0,57.0,122.93818683243596,RT57HC,Rubitherm Technologies,Rubitherm RT,Organic (RT-line),56.5,56.5,240.0,800.0,900.0,2.0,2.0,0.239,1404.0,Estimated via MICE-RF-PMM,Yes,0.0,4,True,manufacturer_datasheet_MICE_RF_PMM_completed,216.0,2.0,0.9534809845274094,True,low_organic,True,True,True,100.0,True,True,,True,True,True,20.215460619932777,20.215460619932777,True,52.0,65.0,0.0,0.9922179382602435,False,0.5930387203143398,0.7109986902542315,0.28767155068039924,0.43630303026115935,0.32050483161292975,0.23112762924978153,7,2,1,13,single VIKOR winner acceptable,97.0,5,0.795935960591133,0.24483864390576615,0.1981601428628009,0.14324276383039525,0.16566487523507967,0.248093574165958
0,57.0,122.93818683243596,savE® OM55,Pluss Advanced Technologies,PLUSS savE,Organic,55.0,54.0,188.0,841.0,935.0,2.76,2.68,0.13,2000.0,Reported by manufacturer,Yes,1.0,1,True,manufacturer_datasheet_MICE_RF_PMM_completed,175.78,2.72,1.0,True,low_organic,True,True,True,100.0,True,True,,True,True,True,20.215460619932777,20.215460619932777,True,52.0,65.0,0.0,0.8824969025845955,False,0.6235015803106411,0.6653941503988671,0.10189365001568484,0.2630472606255604,0.37047330993794125,0.16566487523507967,3,5,9,10,single VIKOR winner acceptable,93.0,6,0.795935960591133,0.24483864390576615,0.1981601428628009,0.14324276383039525,0.16566487523507967,0.248093574165958
0,57.0,122.93818683243596,Palmitic-stearic acid/Expanded graphite,Literature,Eutectic composite,Organic/eutectic composite,55.2,54.9,176.0,777.0,856.0,2.83,3.24,0.16,2000.0,Estimated via MICE-RF-PMM,Yes,0.3000000000000042,9,True,literature_MICE_RF_PMM_completed,150.656,3.035,1.0,True,low_organic,True,True,True,100.0,True,True,,True,True,True,20.215460619932777,20.215460619932777,True,52.0,65.0,0.0,0.9037070778731964,False,0.623486016031825,0.6606695055168385,0.041793140784284165,0.15059378594158282,0.3798278248785508,0.1331815663654562,4,6,13,5,single VIKOR winner acceptable,92.0,7,0.795935960591133,0.24483864390576615,0.1981601428628009,0.14324276383039525,0.16566487523507967,0.248093574165958
0,57.0,122.93818683243596,RT60,Rubitherm Technologies,Rubitherm RT,Organic (RT-line),58.0,58.0,160.0,770.0,880.0,2.0,2.0,0.1694999999999999,2000.0,Estimated via MICE-RF-PMM,Yes,0.0,4,True,manufacturer_datasheet_MICE_RF_PMM_completed,140.8,2.0,1.0,True,low_organic,True,True,True,100.0,True,True,,True,True,True,20.215460619932777,20.215460619932777,True,52.0,65.0,0.0,0.9692332344763441,False,0.6145996943520784,0.6827632391720068,0.02509579321501278,0.22119879369625595,0.38538611982401383,0.14862010714710067,5,4,14,8,single VIKOR winner acceptable,89.0,8,0.795935960591133,0.24483864390576615,0.1981601428628009,0.14324276383039525,0.16566487523507967,0.248093574165958
0,57.0,122.93818683243596,PureTemp 60,PureTemp,PureTemp,Organic bio-based PCM,61.0,61.5,220.0,870.0,960.0,2.38,2.04,0.2,1695.0,Estimated via MICE-RF-PMM,Yes,-0.5,4,True,manufacturer_datasheet_MICE_RF_PMM_completed,211.2,2.21,0.9782442092981332,True,low_organic,True,True,True,100.0,True,True,,True,True,True,20.215460619932777,20.215460619932777,True,52.0,65.0,0.0,0.6065306597126334,False,0.5840974572969554,0.5704163079143545,0.09552058550111234,0.13646842581418553,0.3980802812492602,0.12169703328365236,10,18,11,2,single VIKOR winner acceptable,79.0,9,0.795935960591133,0.24483864390576615,0.1981601428628009,0.14324276383039525,0.16566487523507967,0.248093574165958
0,57.0,122.93818683243596,PureTemp 53,PureTemp,PureTemp,Organic bio-based PCM,53.0,51.1,225.0,840.0,920.0,2.6,2.36,0.2,1686.0,Estimated via MICE-RF-PMM,Yes,1.8999999999999984,4,True,manufacturer_datasheet_MICE_RF_PMM_completed,207.0,2.48,0.977544241901108,True,low_organic,True,True,True,100.0,True,True,,True,True,True,20.215460619932777,20.215460619932777,True,52.0,65.0,0.0,0.6065306597126334,False,0.583615733848058,0.5696498388550553,0.10032013327052798,0.13774510080237024,0.3988246447824018,0.12169703328365236,11,19,10,3,single VIKOR winner acceptable,77.0,10,0.795935960591133,0.24483864390576615,0.1981601428628009,0.14324276383039525,0.16566487523507967,0.248093574165958
0,57.0,122.93818683243596,RT55,Rubitherm Technologies,Rubitherm RT,Organic (RT-line),54.0,56.5,170.0,770.0,880.0,2.0,2.0,0.172,2000.0,Estimated via MICE-RF-PMM,Yes,-2.5,4,True,manufacturer_datasheet_MICE_RF_PMM_completed,149.6,2.0,1.0,True,low_organic,True,True,True,100.0,True,True,,True,True,True,20.215460619932777,20.215460619932777,True,52.0,65.0,0.0,0.7548396019890073,False,0.5919368983879688,0.6132920547837601,-0.049604426730890036,0.2267940471679109,0.4243548100341911,0.13313884598594436,8,11,17,9,single VIKOR winner acceptable,75.0,11,0.795935960591133,0.24483864390576615,0.1981601428628009,0.14324276383039525,0.16566487523507967,0.248093574165958
0,57.0,122.93818683243596,CrodaTherm 60,CrodaTherm,CrodaTherm,Organic PCM,59.8,61.5,217.0,824.0,922.0,2.3,1.4,0.2299999999999999,1533.0,Estimated via MICE-RF-PMM,Yes,-1.7000000000000028,4,True,manufacturer_datasheet_MICE_RF_PMM_completed,200.074,1.85,0.9650369312189438,True,low_organic,True,True,True,100.0,True,True,,True,True,True,20.215460619932777,20.215460619932777,True,52.0,65.0,0.0,0.7827045382418686,False,0.5771555242720783,0.5787027278364743,0.16275608625180873,0.3344386510092098,0.39353686861628556,0.17371242956386096,12,16,7,11,single VIKOR winner acceptable,74.0,12,0.795935960591133,0.24483864390576615,0.1981601428628009,0.14324276383039525,0.16566487523507967,0.248093574165958
0,57.0,122.93818683243596,n-Heptacosane (C27),Literature,n-Alkane,Organic n-alkane,59.0,59.7,236.0,773.0,773.0,2.38,2.2,0.2415,1404.0,Estimated via MICE-RF-PMM,Yes,-0.7000000000000028,7,True,literature_MICE_RF_PMM_completed,182.428,2.29,0.9534809845274094,True,low_organic,True,True,True,100.0,True,True,,True,True,True,20.215460619932777,20.215460619932777,True,52.0,65.0,0.0,0.8824969025845955,False,0.5547485258785545,0.6156605113354188,0.16812192550664604,0.5703067549195486,0.3986355123766248,0.23112762924978153,14,10,6,18,single VIKOR winner acceptable,72.0,13,0.795935960591133,0.24483864390576615,0.1981601428628009,0.14324276383039525,0.16566487523507967,0.248093574165958
0,57.0,122.93818683243596,Myristic acid (C14),Literature,Fatty acid,Organic fatty acid,53.0,51.2,199.0,861.0,990.0,2.04,1.7,0.2329999999999999,1686.0,Estimated via MICE-RF-PMM,Yes,1.7999999999999972,5,True,literature_MICE_RF_PMM_completed,197.01,1.87,0.977544241901108,True,low_organic,True,True,True,100.0,True,True,,True,True,True,20.215460619932777,20.215460619932777,True,52.0,65.0,0.0,0.6065306597126334,False,0.569250997480155,0.5506311151458833,0.07472153449692086,0.16592407671137926,0.4152543565430801,0.12169703328365236,13,23,12,7,single VIKOR winner acceptable,65.0,14,0.795935960591133,0.24483864390576615,0.1981601428628009,0.14324276383039525,0.16566487523507967,0.248093574165958
0,57.0,122.93818683243596,n-Pentacosane (C25),Literature,n-Alkane,Organic n-alkane,54.0,50.6,238.0,801.0,801.0,2.39,2.05,0.239,1404.0,Estimated via MICE-RF-PMM,Yes,3.3999999999999986,8,True,literature_MICE_RF_PMM_completed,190.638,2.22,0.9534809845274094,True,low_organic,True,True,True,100.0,True,True,,True,True,True,20.215460619932777,20.215460619932777,True,52.0,65.0,0.0,0.7548396019890073,False,0.5293119076286943,0.5847238467990081,0.10586168554614235,0.6219367816539587,0.42873832591326844,0.23112762924978153,16,14,8,20,single VIKOR winner acceptable,62.0,15,0.795935960591133,0.24483864390576615,0.1981601428628009,0.14324276383039525,0.16566487523507967,0.248093574165958
0,57.0,122.93818683243596,Myristic acid/NBR-0.5,Literature,Polymer blend,Organic/polymer blend,54.6,50.5,142.0,778.0,865.0,2.77,2.93,0.157,2000.0,Estimated via MICE-RF-PMM,Yes,4.100000000000001,9,True,literature_MICE_RF_PMM_completed,122.83,2.85,1.0,True,low_organic,True,True,True,100.0,True,True,,True,True,True,20.215460619932777,20.215460619932777,True,52.0,65.0,0.0,0.8352702114112722,False,0.5485007772411938,0.6076301306578162,-0.0922873183165751,0.5116823852656821,0.4904806699129574,0.17648637723718205,15,12,19,15,single VIKOR winner acceptable,59.0,16,0.795935960591133,0.24483864390576615,0.1981601428628009,0.14324276383039525,0.16566487523507967,0.248093574165958
0,57.0,122.93818683243596,RT64HC,Rubitherm Technologies,Rubitherm RT,Organic (RT-line),64.0,62.5,250.0,780.0,880.0,2.0,2.0,0.283,1404.0,Estimated via MICE-RF-PMM,Yes,1.5,4,True,manufacturer_datasheet_MICE_RF_PMM_completed,220.0,2.0,0.9534809845274094,True,low_organic,True,True,True,100.0,True,True,,True,True,True,20.215460619932777,20.215460619932777,True,52.0,65.0,0.0,0.2162651668298873,False,0.45717236392463917,0.637500580822827,-0.007870303191984705,0.7940259545623467,0.49745123021832505,0.24483864390576615,23,9,15,24,single VIKOR winner acceptable,49.0,17,0.795935960591133,0.24483864390576615,0.1981601428628009,0.14324276383039525,0.16566487523507967,0.248093574165958
0,57.0,122.93818683243596,n-Tetracosane (C24),Literature,n-Alkane,Organic n-alkane,52.0,49.3,255.0,799.0,799.0,2.39,2.0,0.2395,1368.0,Estimated via MICE-RF-PMM,Yes,2.700000000000003,7,True,literature_MICE_RF_PMM_completed,203.745,2.1950000000000003,0.9500662519113888,True,low_organic,True,True,True,100.0,True,True,,True,True,True,20.215460619932777,20.215460619932777,True,52.0,65.0,0.0,0.45783336177161427,False,0.4660324795869217,0.5858225842115466,-0.017714003150086834,0.8060144111759266,0.49693382648572887,0.248093574165958,21,13,16,25,single VIKOR winner acceptable,45.0,18,0.795935960591133,0.24483864390576615,0.1981601428628009,0.14324276383039525,0.16566487523507967,0.248093574165958
0,57.0,122.93818683243596,Myristic acid/NBR-1.0,Literature,Polymer blend,Organic/polymer blend,54.1,49.2,128.0,778.0,860.0,2.77,2.89,0.1545,2000.0,Estimated via MICE-RF-PMM,Yes,4.899999999999999,9,True,literature_MICE_RF_PMM_completed,110.08,2.83,1.0,True,low_organic,True,True,True,100.0,True,True,,True,True,True,20.215460619932777,20.215460619932777,True,52.0,65.0,0.0,0.7688860499307921,False,0.5120966253049127,0.5791065119110957,-0.16988523861553975,0.701231908061752,0.551008309249519,0.1981601428628009,18,15,23,22,single VIKOR winner acceptable,42.0,19,0.795935960591133,0.24483864390576615,0.1981601428628009,0.14324276383039525,0.16566487523507967,0.248093574165958
0,57.0,122.93818683243596,Palmitic acid/Expanded graphite (80/20),Literature,Composite,Organic/composite blend,60.9,60.8,148.0,778.0,860.0,2.78,2.94,0.1645,2000.0,Estimated via MICE-RF-PMM,Yes,0.1000000000000014,8,True,literature_MICE_RF_PMM_completed,127.28,2.86,1.0,True,low_organic,True,True,True,100.0,True,True,,True,True,True,20.215460619932777,20.215460619932777,True,52.0,65.0,0.0,0.6216907477471935,False,0.5122577995772671,0.5648399462693179,-0.2120513601647085,0.5515635375306875,0.5351571503140025,0.16719762054048826,17,20,24,17,single VIKOR winner acceptable,42.0,19,0.795935960591133,0.24483864390576615,0.1981601428628009,0.14324276383039525,0.16566487523507967,0.248093574165958
0,57.0,122.93818683243596,Paraffin/Expanded graphite (92% paraffin),Literature,Composite,Organic/composite blend,52.2,49.2,170.0,791.0,871.0,2.77,3.2,0.157,2000.0,Estimated via MICE-RF-PMM,Yes,3.0,10,True,literature_MICE_RF_PMM_completed,148.07,2.9850000000000003,1.0,True,low_organic,True,True,True,100.0,True,True,,True,True,True,20.215460619932777,20.215460619932777,True,52.0,65.0,0.0,0.48675225595997207,False,0.5078028234974545,0.5620480067984595,-0.23942855609458888,0.5071061030045612,0.5270109127872792,0.15949106279647954,19,21,26,14,single VIKOR winner acceptable,40.0,21,0.795935960591133,0.24483864390576615,0.1981601428628009,0.14324276383039525,0.16566487523507967,0.248093574165958
0,57.0,122.93818683243596,PlusICE A62,PCM Products Ltd.,PCM Products,Organic PCM,62.0,62.0,205.0,910.0,910.0,2.2,2.2,0.22,1581.0,Estimated via MICE-RF-PMM,Yes,0.0,4,True,manufacturer_datasheet_MICE_RF_PMM_completed,186.55,2.2,0.969090284145708,True,low_organic,True,True,True,100.0,True,True,,True,True,True,20.215460619932777,20.215460619932777,True,52.0,65.0,0.0,0.45783336177161427,False,0.45775895521964316,0.4979087050564269,-0.06772125399988457,0.5336373693854359,0.5214341068719736,0.16861592592865196,22,25,18,16,single VIKOR winner acceptable,39.0,22,0.795935960591133,0.24483864390576615,0.1981601428628009,0.14324276383039525,0.16566487523507967,0.248093574165958
0,57.0,122.93818683243596,RT65,Rubitherm Technologies,Rubitherm RT,Organic (RT-line),61.5,61.5,150.0,780.0,880.0,2.0,2.0,0.1649999999999999,2000.0,Estimated via MICE-RF-PMM,Yes,0.0,4,True,manufacturer_datasheet_MICE_RF_PMM_completed,132.0,2.0,1.0,True,low_organic,True,True,True,100.0,True,True,,True,True,True,20.215460619932777,20.215460619932777,True,52.0,65.0,0.0,0.5310959910353452,False,0.4943712924964621,0.5540862773275336,-0.26071582933928245,0.5724529272153582,0.5544779563400214,0.164101368308257,20,22,28,19,single VIKOR winner acceptable,31.0,23,0.795935960591133,0.24483864390576615,0.1981601428628009,0.14324276383039525,0.16566487523507967,0.248093574165958
0,57.0,122.93818683243596,n-Nonacosane (C29),Literature,n-Alkane,Organic n-alkane,64.0,62.3,240.0,790.0,790.0,2.13,1.99,0.28,1404.0,Estimated via MICE-RF-PMM,Yes,1.7000000000000028,7,True,literature_MICE_RF_PMM_completed,189.6,2.06,0.9534809845274094,True,low_organic,True,True,True,100.0,True,True,,True,True,True,20.215460619932777,20.215460619932777,True,52.0,65.0,0.0,0.2162651668298873,False,0.42909364104697145,0.5716531924408808,-0.10146112518635116,0.8883104749661994,0.5524236855244047,0.24483864390576615,26,17,20,29,single VIKOR winner acceptable,28.0,24,0.795935960591133,0.24483864390576615,0.1981601428628009,0.14324276383039525,0.16566487523507967,0.248093574165958
0,57.0,122.93818683243596,Palmitic acid (C16),Literature,Fatty acid,Organic fatty acid,62.6,62.1,198.0,860.0,989.0,2.15,2.0,0.188,1695.0,Estimated via MICE-RF-PMM,Yes,0.5,8,True,literature_MICE_RF_PMM_completed,195.822,2.075,0.9782442092981332,True,low_organic,True,True,True,100.0,True,True,,True,True,True,20.215460619932777,20.215460619932777,True,52.0,65.0,0.0,0.37531109885139935,False,0.4538122054265054,0.49602996207261296,-0.16470843693930318,0.662349037264257,0.5364234057282324,0.1946544165292799,24,26,22,21,single VIKOR winner acceptable,27.0,25,0.795935960591133,0.24483864390576615,0.1981601428628009,0.14324276383039525,0.16566487523507967,0.248093574165958
0,57.0,122.93818683243596,RT62HC,Rubitherm Technologies,Rubitherm RT,Organic (RT-line),62.5,62.0,230.0,840.0,850.0,2.0,2.0,0.2385,1404.0,Estimated via MICE-RF-PMM,Yes,0.5,4,True,manufacturer_datasheet_MICE_RF_PMM_completed,195.5,2.0,0.9534809845274094,True,low_organic,True,True,True,100.0,True,True,,True,True,True,20.215460619932777,20.215460619932777,True,52.0,65.0,0.0,0.3885581275123641,False,0.42560042831553385,0.5188618983874268,-0.12581089967773557,0.8323888642349657,0.5514421128573133,0.23112762924978153,27,24,21,26,single VIKOR winner acceptable,22.0,26,0.795935960591133,0.24483864390576615,0.1981601428628009,0.14324276383039525,0.16566487523507967,0.248093574165958
0,57.0,122.93818683243596,RT54HC,Rubitherm Technologies,Rubitherm RT,Organic (RT-line),53.5,53.5,200.0,800.0,850.0,2.0,2.0,0.1855,1474.0,Estimated via MICE-RF-PMM,Yes,0.0,4,True,manufacturer_datasheet_MICE_RF_PMM_completed,170.0,2.0,0.9598772631173303,True,low_organic,True,True,True,100.0,True,True,,True,True,True,20.215460619932777,20.215460619932777,True,52.0,65.0,0.0,0.6819407511903481,False,0.4398671521132415,0.481254622304331,-0.21640191666989997,0.7236212553655559,0.5613226637674901,0.19934800770167224,25,27,25,23,single VIKOR winner acceptable,20.0,27,0.795935960591133,0.24483864390576615,0.1981601428628009,0.14324276383039525,0.16566487523507967,0.248093574165958
0,57.0,122.93818683243596,PureTemp 63,PureTemp,PureTemp,Organic bio-based PCM,63.0,62.0,206.0,840.0,920.0,2.16,1.99,0.2,1510.0,Estimated via MICE-RF-PMM,Yes,1.0,4,True,manufacturer_datasheet_MICE_RF_PMM_completed,189.52,2.075,0.963049532185251,True,low_organic,True,True,True,100.0,True,True,,True,True,True,20.215460619932777,20.215460619932777,True,52.0,65.0,0.0,0.32465246735834974,False,0.37707764697138246,0.46611922586834487,-0.2547620120686962,0.8518365635321661,0.6100368476992453,0.21063888245755633,29,29,27,27,single VIKOR winner acceptable,8.0,28,0.795935960591133,0.24483864390576615,0.1981601428628009,0.14324276383039525,0.16566487523507967,0.248093574165958
0,57.0,122.93818683243596,PlusICE A52,PCM Products Ltd.,PCM Products,Organic PCM,52.0,49.2,220.0,810.0,810.0,2.15,2.15,0.18,1447.0,Estimated via MICE-RF-PMM,Yes,2.799999999999997,4,True,manufacturer_datasheet_MICE_RF_PMM_completed,178.2,2.15,0.957446830545145,True,low_organic,True,True,True,100.0,True,True,,True,True,True,20.215460619932777,20.215460619932777,True,52.0,65.0,0.0,0.45783336177161427,False,0.38728945199572584,0.46891231220661034,-0.28696446940391435,0.853724832937214,0.6093281328392806,0.2114235022656453,28,28,29,28,single VIKOR winner acceptable,7.0,29,0.795935960591133,0.24483864390576615,0.1981601428628009,0.14324276383039525,0.16566487523507967,0.248093574165958
1,55.16109721700209,178.12834156015117,PureTemp 53,PureTemp,PureTemp,Organic bio-based PCM,53.0,51.1,225.0,840.0,920.0,2.6,2.36,0.2,1686.0,Estimated via MICE-RF-PMM,Yes,1.8999999999999984,4,True,manufacturer_datasheet_MICE_RF_PMM_completed,207.0,2.48,0.977544241901108,True,low_organic,True,True,True,124.6898390921058,True,True,,True,True,True,15.017483175600246,20.215460619932777,True,50.16109721700209,63.16109721700209,0.0,0.8642025006247478,False,0.6919111527456415,0.6423008422814331,0.26402118984033524,0.0047290361223174225,0.3002652958735583,0.09907529519514091,1,11,3,1,"VIKOR acceptable-advantage (C1) FAILS (Q gap 0.0184 < 0.0345) — report a compromise set PureTemp 53/Myristic acid (C14), not a single VIKOR winner",108.0,1,0.8418798665183538,0.2635643635512255,0.20311338062464213,0.1443693634656886,0.16864410517378592,0.2203087871846579
1,55.16109721700209,178.12834156015117,n-Hexacosane (C26),Literature,n-Alkane,Organic n-alkane,56.5,56.2,256.0,770.0,770.0,2.38,2.2,0.238,1404.0,Estimated via MICE-RF-PMM,Yes,0.2999999999999971,7,True,literature_MICE_RF_PMM_completed,197.12,2.29,0.9534809845274094,True,low_organic,True,True,True,124.6898390921058,True,True,,True,True,True,15.017483175600246,20.215460619932777,True,50.16109721700209,63.16109721700209,0.0,0.9455196147769496,False,0.6299831103888842,0.7258418099520639,0.30761697824252,0.3227193702470759,0.29704994892769987,0.20524291230059402,6,1,2,8,"VIKOR acceptable-advantage (C1) FAILS (Q gap 0.0184 < 0.0345) — report a compromise set PureTemp 53/Myristic acid (C14), not a single VIKOR winner",107.0,2,0.8418798665183538,0.2635643635512255,0.20311338062464213,0.1443693634656886,0.16864410517378592,0.2203087871846579
1,55.16109721700209,178.12834156015117,Myristic acid (C14),Literature,Fatty acid,Organic fatty acid,53.0,51.2,199.0,861.0,990.0,2.04,1.7,0.2329999999999999,1686.0,Estimated via MICE-RF-PMM,Yes,1.7999999999999972,5,True,literature_MICE_RF_PMM_completed,197.01,1.87,0.977544241901108,True,low_organic,True,True,True,124.6898390921058,True,True,,True,True,True,15.017483175600246,20.215460619932777,True,50.16109721700209,63.16109721700209,0.0,0.8642025006247478,False,0.6794589707900872,0.6294530900380313,0.24408643424612872,0.02309902504242377,0.31275534379071673,0.09907529519514091,2,12,5,2,"VIKOR acceptable-advantage (C1) FAILS (Q gap 0.0184 < 0.0345) — report a compromise set PureTemp 53/Myristic acid (C14), not a single VIKOR winner",103.0,3,0.8418798665183538,0.2635643635512255,0.20311338062464213,0.1443693634656886,0.16864410517378592,0.2203087871846579
1,55.16109721700209,178.12834156015117,RT57HC,Rubitherm Technologies,Rubitherm RT,Organic (RT-line),56.5,56.5,240.0,800.0,900.0,2.0,2.0,0.239,1404.0,Estimated via MICE-RF-PMM,Yes,0.0,4,True,manufacturer_datasheet_MICE_RF_PMM_completed,216.0,2.0,0.9534809845274094,True,low_organic,True,True,True,124.6898390921058,True,True,,True,True,True,15.017483175600246,20.215460619932777,True,50.16109721700209,63.16109721700209,0.0,0.9455196147769496,False,0.6281983945683323,0.7101102708291247,0.3164784140974427,0.32487835578427365,0.2985178775655085,0.20524291230059402,8,3,1,9,"VIKOR acceptable-advantage (C1) FAILS (Q gap 0.0184 < 0.0345) — report a compromise set PureTemp 53/Myristic acid (C14), not a single VIKOR winner",103.0,3,0.8418798665183538,0.2635643635512255,0.20311338062464213,0.1443693634656886,0.16864410517378592,0.2203087871846579
1,55.16109721700209,178.12834156015117,savE® OM55,Pluss Advanced Technologies,PLUSS savE,Organic,55.0,54.0,188.0,841.0,935.0,2.76,2.68,0.13,2000.0,Reported by manufacturer,Yes,1.0,1,True,manufacturer_datasheet_MICE_RF_PMM_completed,175.78,2.72,1.0,True,low_organic,True,True,True,124.6898390921058,True,True,,True,True,True,15.017483175600246,20.215460619932777,True,50.16109721700209,63.16109721700209,0.0,0.9991893189881219,False,0.6340449509897161,0.7138264692453745,0.11071995470333995,0.27788897581405225,0.342209674281677,0.16864410517378592,4,2,10,7,"VIKOR acceptable-advantage (C1) FAILS (Q gap 0.0184 < 0.0345) — report a compromise set PureTemp 53/Myristic acid (C14), not a single VIKOR winner",101.0,5,0.8418798665183538,0.2635643635512255,0.20311338062464213,0.1443693634656886,0.16864410517378592,0.2203087871846579
1,55.16109721700209,178.12834156015117,Palmitic-stearic acid/Expanded graphite,Literature,Eutectic composite,Organic/eutectic composite,55.2,54.9,176.0,777.0,856.0,2.83,3.24,0.16,2000.0,Estimated via MICE-RF-PMM,Yes,0.3000000000000042,9,True,literature_MICE_RF_PMM_completed,150.656,3.035,1.0,True,low_organic,True,True,True,124.6898390921058,True,True,,True,True,True,15.017483175600246,20.215460619932777,True,50.16109721700209,63.16109721700209,0.0,0.9999527065394652,False,0.6338318814005535,0.7021166914074686,0.050022693602141836,0.18276910696884965,0.35413954286798055,0.13157946667405276,5,5,12,4,"VIKOR acceptable-advantage (C1) FAILS (Q gap 0.0184 < 0.0345) — report a compromise set PureTemp 53/Myristic acid (C14), not a single VIKOR winner",98.0,6,0.8418798665183538,0.2635643635512255,0.20311338062464213,0.1443693634656886,0.16864410517378592,0.2203087871846579
1,55.16109721700209,178.12834156015117,PureTemp 58,PureTemp,PureTemp,Organic bio-based PCM,58.0,58.1,225.0,810.0,890.0,2.71,2.47,0.2,1620.0,Estimated via MICE-RF-PMM,Yes,-0.1000000000000014,4,True,manufacturer_datasheet_MICE_RF_PMM_completed,200.25,2.59,0.972294084225764,True,low_organic,True,True,True,124.6898390921058,True,True,,True,True,True,15.017483175600246,20.215460619932777,True,50.16109721700209,63.16109721700209,0.0,0.777357227820568,False,0.6340673943330308,0.5961918685969234,0.17647160610824986,0.16058669047016016,0.3583615662490759,0.12223910552899935,3,15,9,3,"VIKOR acceptable-advantage (C1) FAILS (Q gap 0.0184 < 0.0345) — report a compromise set PureTemp 53/Myristic acid (C14), not a single VIKOR winner",94.0,7,0.8418798665183538,0.2635643635512255,0.20311338062464213,0.1443693634656886,0.16864410517378592,0.2203087871846579
1,55.16109721700209,178.12834156015117,RT55,Rubitherm Technologies,Rubitherm RT,Organic (RT-line),54.0,56.5,170.0,770.0,880.0,2.0,2.0,0.172,2000.0,Estimated via MICE-RF-PMM,Yes,-2.5,4,True,manufacturer_datasheet_MICE_RF_PMM_completed,149.6,2.0,1.0,True,low_organic,True,True,True,124.6898390921058,True,True,,True,True,True,15.017483175600246,20.215460619932777,True,50.16109721700209,63.16109721700209,0.0,0.9587455326635942,False,0.6296629066680742,0.6796843969402732,0.03709277554521175,0.21040712635703424,0.3628301654196164,0.13646680260718141,7,7,13,5,"VIKOR acceptable-advantage (C1) FAILS (Q gap 0.0184 < 0.0345) — report a compromise set PureTemp 53/Myristic acid (C14), not a single VIKOR winner",92.0,8,0.8418798665183538,0.2635643635512255,0.20311338062464213,0.1443693634656886,0.16864410517378592,0.2203087871846579
1,55.16109721700209,178.12834156015117,n-Pentacosane (C25),Literature,n-Alkane,Organic n-alkane,54.0,50.6,238.0,801.0,801.0,2.39,2.05,0.239,1404.0,Estimated via MICE-RF-PMM,Yes,3.3999999999999986,8,True,literature_MICE_RF_PMM_completed,190.638,2.22,0.9534809845274094,True,low_organic,True,True,True,124.6898390921058,True,True,,True,True,True,15.017483175600246,20.215460619932777,True,50.16109721700209,63.16109721700209,0.0,0.9587455326635942,False,0.6173812922860695,0.6830524619904547,0.2587727289740648,0.36835909344189444,0.32808112331263406,0.20524291230059402,10,6,4,12,"VIKOR acceptable-advantage (C1) FAILS (Q gap 0.0184 < 0.0345) — report a compromise set PureTemp 53/Myristic acid (C14), not a single VIKOR winner",92.0,8,0.8418798665183538,0.2635643635512255,0.20311338062464213,0.1443693634656886,0.16864410517378592,0.2203087871846579
1,55.16109721700209,178.12834156015117,PlusICE A58,PCM Products Ltd.,PCM Products,Organic PCM,58.0,58.2,215.0,910.0,910.0,2.22,2.22,0.22,1581.0,Estimated via MICE-RF-PMM,Yes,-0.2000000000000028,4,True,manufacturer_datasheet_MICE_RF_PMM_completed,195.65,2.22,0.969090284145708,True,low_organic,True,True,True,124.6898390921058,True,True,,True,True,True,15.017483175600246,20.215460619932777,True,50.16109721700209,63.16109721700209,0.0,0.777357227820568,False,0.62034304780793,0.587379740138049,0.18185190709708074,0.21946893257016542,0.36918252590941614,0.13637434145734822,9,17,8,6,"VIKOR acceptable-advantage (C1) FAILS (Q gap 0.0184 < 0.0345) — report a compromise set PureTemp 53/Myristic acid (C14), not a single VIKOR winner",84.0,10,0.8418798665183538,0.2635643635512255,0.20311338062464213,0.1443693634656886,0.16864410517378592,0.2203087871846579
1,55.16109721700209,178.12834156015117,n-Tetracosane (C24),Literature,n-Alkane,Organic n-alkane,52.0,49.3,255.0,799.0,799.0,2.39,2.0,0.2395,1368.0,Estimated via MICE-RF-PMM,Yes,2.700000000000003,7,True,literature_MICE_RF_PMM_completed,203.745,2.1950000000000003,0.9500662519113888,True,low_organic,True,True,True,124.6898390921058,True,True,,True,True,True,15.017483175600246,20.215460619932777,True,50.16109721700209,63.16109721700209,0.0,0.7317863069921876,False,0.5737815477234769,0.6563076719057788,0.18627496288717232,0.4756605328766462,0.3698996670062218,0.2203087871846579,11,9,7,18,"VIKOR acceptable-advantage (C1) FAILS (Q gap 0.0184 < 0.0345) — report a compromise set PureTemp 53/Myristic acid (C14), not a single VIKOR winner",79.0,11,0.8418798665183538,0.2635643635512255,0.20311338062464213,0.1443693634656886,0.16864410517378592,0.2203087871846579
1,55.16109721700209,178.12834156015117,n-Octacosane (C28),Literature,n-Alkane,Organic n-alkane,61.6,62.3,253.0,910.0,910.0,2.38,2.05,0.2665,1581.0,Estimated via MICE-RF-PMM,No,-0.6999999999999957,8,True,literature_MICE_RF_PMM_completed,230.23,2.215,0.969090284145708,True,low_organic,True,True,True,124.6898390921058,True,True,,True,True,True,15.017483175600246,20.215460619932777,True,50.16109721700209,63.16109721700209,0.0,0.27373127342313014,False,0.542878744170232,0.7030158692548238,0.1910775834871806,0.48118368733127187,0.36542545057175063,0.22429063925601236,18,4,6,19,"VIKOR acceptable-advantage (C1) FAILS (Q gap 0.0184 < 0.0345) — report a compromise set PureTemp 53/Myristic acid (C14), not a single VIKOR winner",77.0,12,0.8418798665183538,0.2635643635512255,0.20311338062464213,0.1443693634656886,0.16864410517378592,0.2203087871846579
1,55.16109721700209,178.12834156015117,Myristic acid/NBR-0.5,Literature,Polymer blend,Organic/polymer blend,54.6,50.5,142.0,778.0,865.0,2.77,2.93,0.157,2000.0,Estimated via MICE-RF-PMM,Yes,4.100000000000001,9,True,literature_MICE_RF_PMM_completed,122.83,2.85,1.0,True,low_organic,True,True,True,124.6898390921058,True,True,,True,True,True,15.017483175600246,20.215460619932777,True,50.16109721700209,63.16109721700209,0.0,0.990209798907599,False,0.5693024716539048,0.6675593257872146,-0.07489027859546507,0.4710862292060394,0.4482421126407007,0.1808978546188219,13,8,18,17,"VIKOR acceptable-advantage (C1) FAILS (Q gap 0.0184 < 0.0345) — report a compromise set PureTemp 53/Myristic acid (C14), not a single VIKOR winner",68.0,13,0.8418798665183538,0.2635643635512255,0.20311338062464213,0.1443693634656886,0.16864410517378592,0.2203087871846579
1,55.16109721700209,178.12834156015117,Paraffin/Expanded graphite (92% paraffin),Literature,Composite,Organic/composite blend,52.2,49.2,170.0,791.0,871.0,2.77,3.2,0.157,2000.0,Estimated via MICE-RF-PMM,Yes,3.0,10,True,literature_MICE_RF_PMM_completed,148.07,2.9850000000000003,1.0,True,low_organic,True,True,True,124.6898390921058,True,True,,True,True,True,15.017483175600246,20.215460619932777,True,50.16109721700209,63.16109721700209,0.0,0.7603297769578042,False,0.5706308550913122,0.6014808915601696,-0.10226468177971514,0.3304964721136978,0.44448082342296635,0.13646680260718141,12,14,21,10,"VIKOR acceptable-advantage (C1) FAILS (Q gap 0.0184 < 0.0345) — report a compromise set PureTemp 53/Myristic acid (C14), not a single VIKOR winner",67.0,14,0.8418798665183538,0.2635643635512255,0.20311338062464213,0.1443693634656886,0.16864410517378592,0.2203087871846579
1,55.16109721700209,178.12834156015117,Paraffin/HDPE PCM2,Literature,Blend,Organic blend,50.6,49.2,187.0,846.0,954.0,2.06,2.02,0.177,2000.0,Estimated via MICE-RF-PMM,Yes,1.3999999999999986,11,True,literature_MICE_RF_PMM_completed,178.398,2.04,1.0,True,low_organic,True,True,True,124.6898390921058,True,True,,True,True,True,15.017483175600246,20.215460619932777,True,50.16109721700209,63.16109721700209,0.0,0.5219869223059821,False,0.5600755186976529,0.5928257218280727,-0.05184849955682978,0.34304295619768693,0.42996492502969785,0.14761785648242642,15,16,17,11,"VIKOR acceptable-advantage (C1) FAILS (Q gap 0.0184 < 0.0345) — report a compromise set PureTemp 53/Myristic acid (C14), not a single VIKOR winner",65.0,15,0.8418798665183538,0.2635643635512255,0.20311338062464213,0.1443693634656886,0.16864410517378592,0.2203087871846579
1,55.16109721700209,178.12834156015117,RT60,Rubitherm Technologies,Rubitherm RT,Organic (RT-line),58.0,58.0,160.0,770.0,880.0,2.0,2.0,0.1694999999999999,2000.0,Estimated via MICE-RF-PMM,Yes,0.0,4,True,manufacturer_datasheet_MICE_RF_PMM_completed,140.8,2.0,1.0,True,low_organic,True,True,True,124.6898390921058,True,True,,True,True,True,15.017483175600246,20.215460619932777,True,50.16109721700209,63.16109721700209,0.0,0.777357227820568,False,0.5676493635029237,0.6024238132957582,-0.10672357200114979,0.38446920083205,0.4483820534893463,0.1523350354684816,14,13,22,13,"VIKOR acceptable-advantage (C1) FAILS (Q gap 0.0184 < 0.0345) — report a compromise set PureTemp 53/Myristic acid (C14), not a single VIKOR winner",62.0,16,0.8418798665183538,0.2635643635512255,0.20311338062464213,0.1443693634656886,0.16864410517378592,0.2203087871846579
1,55.16109721700209,178.12834156015117,Paraffin/HDPE PCM6,Literature,Blend,Organic blend,50.3,49.3,187.0,851.0,953.0,2.19,2.02,0.1745,2000.0,Estimated via MICE-RF-PMM,Yes,1.0,11,True,literature_MICE_RF_PMM_completed,178.211,2.105,1.0,True,low_organic,True,True,True,124.6898390921058,True,True,,True,True,True,15.017483175600246,20.215460619932777,True,50.16109721700209,63.16109721700209,0.0,0.4778560142503748,False,0.5431712140281775,0.5857759953506474,-0.07625769556443461,0.4093926045879323,0.4469079973703061,0.16124751422505998,17,18,19,15,"VIKOR acceptable-advantage (C1) FAILS (Q gap 0.0184 < 0.0345) — report a compromise set PureTemp 53/Myristic acid (C14), not a single VIKOR winner",55.0,17,0.8418798665183538,0.2635643635512255,0.20311338062464213,0.1443693634656886,0.16864410517378592,0.2203087871846579
1,55.16109721700209,178.12834156015117,n-Heptacosane (C27),Literature,n-Alkane,Organic n-alkane,59.0,59.7,236.0,773.0,773.0,2.38,2.2,0.2415,1404.0,Estimated via MICE-RF-PMM,Yes,-0.7000000000000028,7,True,literature_MICE_RF_PMM_completed,182.428,2.29,0.9534809845274094,True,low_organic,True,True,True,124.6898390921058,True,True,,True,True,True,15.017483175600246,20.215460619932777,True,50.16109721700209,63.16109721700209,0.0,0.6309449229817554,False,0.5327885803957144,0.5768611828198599,0.05139872619064557,0.5318937226168616,0.4392709211613661,0.20524291230059402,20,19,11,21,"VIKOR acceptable-advantage (C1) FAILS (Q gap 0.0184 < 0.0345) — report a compromise set PureTemp 53/Myristic acid (C14), not a single VIKOR winner",53.0,18,0.8418798665183538,0.2635643635512255,0.20311338062464213,0.1443693634656886,0.16864410517378592,0.2203087871846579
1,55.16109721700209,178.12834156015117,CrodaTherm 60,CrodaTherm,CrodaTherm,Organic PCM,59.8,61.5,217.0,824.0,922.0,2.3,1.4,0.2299999999999999,1533.0,Estimated via MICE-RF-PMM,Yes,-1.7000000000000028,4,True,manufacturer_datasheet_MICE_RF_PMM_completed,200.074,1.85,0.9650369312189438,True,low_organic,True,True,True,124.6898390921058,True,True,,True,True,True,15.017483175600246,20.215460619932777,True,50.16109721700209,63.16109721700209,0.0,0.5104401712146498,False,0.5214158530433775,0.5467337766899902,0.029754970266837186,0.3907197740363061,0.44865799430073927,0.15425782310070715,21,22,14,14,"VIKOR acceptable-advantage (C1) FAILS (Q gap 0.0184 < 0.0345) — report a compromise set PureTemp 53/Myristic acid (C14), not a single VIKOR winner",53.0,18,0.8418798665183538,0.2635643635512255,0.20311338062464213,0.1443693634656886,0.16864410517378592,0.2203087871846579
1,55.16109721700209,178.12834156015117,RT54HC,Rubitherm Technologies,Rubitherm RT,Organic (RT-line),53.5,53.5,200.0,800.0,850.0,2.0,2.0,0.1855,1474.0,Estimated via MICE-RF-PMM,Yes,0.0,4,True,manufacturer_datasheet_MICE_RF_PMM_completed,170.0,2.0,0.9598772631173303,True,low_organic,True,True,True,124.6898390921058,True,True,,True,True,True,15.017483175600246,20.215460619932777,True,50.16109721700209,63.16109721700209,0.0,0.9173865353581763,False,0.5486753901445574,0.5628754559769287,-0.04885507346616206,0.48223239127427214,0.4638301833569948,0.17702239145885726,16,21,16,20,"VIKOR acceptable-advantage (C1) FAILS (Q gap 0.0184 < 0.0345) — report a compromise set PureTemp 53/Myristic acid (C14), not a single VIKOR winner",51.0,20,0.8418798665183538,0.2635643635512255,0.20311338062464213,0.1443693634656886,0.16864410517378592,0.2203087871846579
1,55.16109721700209,178.12834156015117,Myristic acid/NBR-1.0,Literature,Polymer blend,Organic/polymer blend,54.1,49.2,128.0,778.0,860.0,2.77,2.89,0.1545,2000.0,Estimated via MICE-RF-PMM,Yes,4.899999999999999,9,True,literature_MICE_RF_PMM_completed,110.08,2.83,1.0,True,low_organic,True,True,True,124.6898390921058,True,True,,True,True,True,15.017483175600246,20.215460619932777,True,50.16109721700209,63.16109721700209,0.0,0.9654265754219464,False,0.541423683555601,0.6438262194041487,-0.12093831901406628,0.6096217474514412,0.49652065457263306,0.20311338062464213,19,10,23,24,"VIKOR acceptable-advantage (C1) FAILS (Q gap 0.0184 < 0.0345) — report a compromise set PureTemp 53/Myristic acid (C14), not a single VIKOR winner",48.0,21,0.8418798665183538,0.2635643635512255,0.20311338062464213,0.1443693634656886,0.16864410517378592,0.2203087871846579
1,55.16109721700209,178.12834156015117,PureTemp 60,PureTemp,PureTemp,Organic bio-based PCM,61.0,61.5,220.0,870.0,960.0,2.38,2.04,0.2,1695.0,Estimated via MICE-RF-PMM,Yes,-0.5,4,True,manufacturer_datasheet_MICE_RF_PMM_completed,211.2,2.21,0.9782442092981332,True,low_organic,True,True,True,124.6898390921058,True,True,,True,True,True,15.017483175600246,20.215460619932777,True,50.16109721700209,63.16109721700209,0.0,0.34459014508839686,False,0.5041167171945505,0.5467062498291484,-0.02227247556640101,0.5545597094746175,0.4605447579831516,0.2024061548576891,24,23,15,22,"VIKOR acceptable-advantage (C1) FAILS (Q gap 0.0184 < 0.0345) — report a compromise set PureTemp 53/Myristic acid (C14), not a single VIKOR winner",40.0,22,0.8418798665183538,0.2635643635512255,0.20311338062464213,0.1443693634656886,0.16864410517378592,0.2203087871846579
